Repository: f11x-tracks/DMT-BTM-TFK-7152-12500-Matching

** just run launch_dashboard.py and it will have a menu for other scripts

run
thickness_comparison_app - to create data used for other apps
run 
btm_dmt and btm_tfk comparisons
run wafer_map_analys and wafer_map_analysis_contour

# Thickness Measurement Comparison System

A comprehensive tool for comparing thickness measurements between different measurement tools: DMT, BTM, and TFK.

## Overview

This system analyzes and compares thickness measurements from three different tools:
- **DMT**: XML format with coordinates in mm
- **BTM**: CSV format with coordinates in mm  
- **TFK**: XML format with native coordinate units (converted to mm)

## Features

### Three Comparison Types
1. **DMT vs TFK** (Original) - Compare Direct Measurement Tool vs Thin Film Kit
2. **BTM vs DMT** (New) - Compare Bottom Tool Measurement vs Direct Measurement Tool
3. **BTM vs TFK** (New) - Compare Bottom Tool Measurement vs Thin Film Kit

### Analysis Features
- Spatial coordinate matching within 4mm threshold
- Thickness delta analysis with statistical summaries
- Spatial visualization of measurement differences
- Box plots and distribution analysis by wafer
- Interactive web dashboard for DMT vs TFK comparison

## Data Formats

### DMT Data (XML)
- Files: `DMT/*.xml`
- Thickness: `<Label>Layer 1 Thickness</Label>` → `<Datum>` (Angstrom)
- Coordinates: `<XWaferLoc>`, `<YWaferLoc>` (mm)

### TFK Data (XML)  
- Files: `TFK/*.xml`
- Thickness: `<Label>T1</Label>` → `<Datum>` (Angstrom)
- Coordinates: `<XNative>`, `<YNative>` (converted: divide by 10,000,000 to get mm)

### BTM Data (CSV)
- Files: `BTM/*.csv`
- Thickness: `Film Thickness` column (Angstrom)
- Coordinates: `X[mm]`, `Y[mm]` columns (mm)

## Usage

### Quick Start
Run the interactive launcher:
```bash
python launch_dashboard.py
```

This provides a menu with options:
1. DMT vs TFK Comparison (Original)
2. BTM vs DMT Comparison (New)  
3. BTM vs TFK Comparison (New)
4. Run All Comparisons
5. Launch Dashboard (DMT vs TFK)
6. Exit

### Individual Scripts

#### DMT vs TFK Comparison
```bash
python thickness_comparison_app.py
```
- Creates: `matched_thickness_data.csv`, various plots
- Output folder: `comparison_results/`

#### BTM vs DMT Comparison  
```bash
python btm_dmt_comparison.py
```
- Creates: `btm_dmt_matched_data.csv`, analysis plots
- Output folder: `btm_dmt_comparison_results/`

#### BTM vs TFK Comparison
```bash
python btm_tfk_comparison.py  
```
- Creates: `btm_tfk_matched_data.csv`, analysis plots
- Output folder: `btm_tfk_comparison_results/`

#### Interactive Dashboard
```bash
python thickness_dashboard.py
```
- Requires: `matched_thickness_data.csv` from DMT vs TFK comparison
- Opens web interface at: http://127.0.0.1:8050/

## Output Files

### Analysis Results
Each comparison generates:
- **Matched Data CSV**: All matched point pairs with deltas
- **Summary Report**: Statistical analysis in text format
- **Visualization Plots**: 2x2 grid with correlation, distribution, and spatial analysis

### DMT vs TFK Extended Output
- Spatial delta plots with color mapping
- Radial analysis with spline fits
- Location ranking tables (best/worst agreement)
- Wafer-averaged spatial maps

## Key Analysis Parameters

- **Distance Threshold**: 4.0mm (points matched within this distance)
- **Coordinate System**: All measurements converted to mm units
- **Thickness Units**: Angstrom (Å) for all tools
- **Matching Algorithm**: Euclidean distance using scipy.spatial.distance.cdist

### DMT Radial Adjustment
- **Edge Correction**: DMT thickness measurements are automatically adjusted for wafer edge effects
- **Adjustment Zone**: Points with radius > 146mm from wafer center
- **Correction Value**: +175 Å added to DMT thickness values in the adjustment zone
- **Purpose**: Compensates for systematic measurement bias at wafer edge in DMT tool
- **Applied In**: DMT vs TFK comparisons and DMT vs BTM comparisons

## Results Interpretation

### Thickness Delta
- **Positive Delta**: First tool reads higher than second tool
- **Negative Delta**: First tool reads lower than second tool
- Example: BTM - DMT = +2.5Å means BTM reads 2.5Å thicker than DMT

### Spatial Analysis
- Color maps show spatial patterns in measurement differences
- Wafer maps identify regions with systematic bias
- Radial analysis reveals center-to-edge trends

## File Structure
```
project/
├── BTM/                    # BTM CSV data files
├── DMT/                    # DMT XML data files  
├── TFK/                    # TFK XML data files
├── btm_dmt_comparison.py   # BTM vs DMT analysis
├── btm_tfk_comparison.py   # BTM vs TFK analysis
├── thickness_comparison_app.py    # DMT vs TFK analysis
├── thickness_dashboard.py         # Interactive dashboard
├── launch_dashboard.py     # Main launcher script
├── requirements.txt        # Python dependencies
└── README.md              # This documentation
```

File: output/wafer_map_contour_analysis_report.txt
================================================================================
WAFER MAP ANALYSIS SUMMARY REPORT - CONTOUR VERSION
================================================================================

DATASET OVERVIEW:
----------------------------------------
DMT-TFK Comparisons: 124 matched pairs
  Wafers: AANAK056TEG1, AANAK061TEE1, AANAK067TEA1, AANAK091TEC7
BTM-DMT Comparisons: 248 matched pairs
  Wafers: FJ8FV462JKE3, GCAZB804MMG2, GD1TV233JKE1, GD2EG055JKE1, GD2EG374JKG2, GD7LB592JKE0, GH1WJ243JKG6, WMCTA057ESB3

LOCATION ANALYSIS:
----------------------------------------
Total measurement locations analyzed: 62

DMT-TFK - Top 5 Highest Delta Locations:
  (  57.0, -135.0) mm:  -162.1 ±  13.4 Å
  ( -57.0, -135.0) mm:  -154.9 ±   5.2 Å
  (-135.0,  -57.0) mm:  -143.7 ±   4.0 Å
  (-135.0,   57.0) mm:  -130.5 ±   9.3 Å
  ( -57.0,  135.0) mm:  -121.3 ±   6.6 Å

BTM-DMT - Top 5 Highest Delta Locations:
  ( -57.9,  136.2) mm:   193.1 ±  12.6 Å
  (-136.2,   57.9) mm:   191.4 ±   7.9 Å
  (-136.2,  -57.9) mm:   189.2 ±   7.3 Å
  ( -57.9, -136.2) mm:   187.3 ±   8.1 Å
  (  57.9, -136.2) mm:   184.0 ±   8.7 Å

TOOL STATISTICS BY WAFER:
----------------------------------------

BTM Tool:
  FJ8FV462JKE3: 12340.3 ± 116.2 Å (31 points)
  GCAZB804MMG2: 12377.4 ± 118.4 Å (31 points)
  GD1TV233JKE1: 12385.2 ± 122.3 Å (31 points)
  GD2EG055JKE1: 12444.0 ± 124.6 Å (31 points)
  GD2EG374JKG2: 12411.5 ± 117.7 Å (31 points)
  GD7LB592JKE0: 12400.3 ± 120.7 Å (31 points)
  GH1WJ243JKG6: 12419.8 ± 121.9 Å (31 points)
  WMCTA057ESB3: 12390.3 ± 123.7 Å (31 points)

DMT Tool:
  AANAK056TEG1: 12446.1 ±  91.8 Å (31 points)
  AANAK061TEE1: 12445.9 ±  91.6 Å (31 points)
  AANAK067TEA1: 12481.1 ±  94.1 Å (31 points)
  AANAK091TEC7: 12474.4 ±  93.6 Å (31 points)

TFK Tool:
  AANAK056TEG1: 12459.6 ±  91.3 Å (31 points)
  AANAK061TEE1: 12458.6 ±  92.0 Å (31 points)
  AANAK067TEA1: 12494.2 ±  89.6 Å (31 points)
  AANAK091TEC7: 12487.8 ±  89.1 Å (31 points)

CONTOUR PLOT FEATURES:
----------------------------------------
• Smooth interpolated surfaces showing spatial trends
• White dots overlay showing actual measurement locations
• Contour lines with value labels for precise reading
• Color scales optimized for each measurement type
• High delta locations marked with yellow stars

COORDINATE SYSTEM NOTES:
----------------------------------------
• Each thickness map uses its tool's native coordinate system
• TFK thickness maps now use TFK coordinates for consistency
• Different tool comparisons may include different measurement subsets
• This is expected due to different matching criteria and algorithms

================================================================================

File: output/wafer_map_radial_analysis_report.txt
================================================================================
WAFER MAP ANALYSIS SUMMARY REPORT - RADIAL SPLINE VERSION
================================================================================

DATASET OVERVIEW:
----------------------------------------
DMT-TFK Comparisons: 124 matched pairs
  Wafers: AANAK056TEG1, AANAK061TEE1, AANAK067TEA1, AANAK091TEC7
BTM-DMT Comparisons: 248 matched pairs
  Wafers: FJ8FV462JKE3, GCAZB804MMG2, GD1TV233JKE1, GD2EG055JKE1, GD2EG374JKG2, GD7LB592JKE0, GH1WJ243JKG6, WMCTA057ESB3

LOCATION ANALYSIS:
----------------------------------------
Total measurement locations analyzed: 62

DMT-TFK - Top 5 Highest Delta Locations:
  ( 141.0,  -36.0) mm:   -44.5 ±   5.8 Å
  ( -57.0,  135.0) mm:    33.7 ±   6.6 Å
  (-135.0,   57.0) mm:    24.5 ±   9.3 Å
  ( 135.0,   18.0) mm:    23.3 ±   0.5 Å
  (  96.0,  -96.0) mm:    20.3 ±   1.8 Å

BTM-DMT - Top 5 Highest Delta Locations:
  ( -57.9,  136.2) mm:   193.1 ±  12.6 Å
  (-136.2,   57.9) mm:   191.4 ±   7.9 Å
  (-136.2,  -57.9) mm:   189.2 ±   7.3 Å
  ( -57.9, -136.2) mm:   187.3 ±   8.1 Å
  (  57.9, -136.2) mm:   184.0 ±   8.7 Å

TOOL STATISTICS BY WAFER:
----------------------------------------

BTM Tool:
  FJ8FV462JKE3: 12340.3 ± 116.2 Å (31 points)
  GCAZB804MMG2: 12377.4 ± 118.4 Å (31 points)
  GD1TV233JKE1: 12385.2 ± 122.3 Å (31 points)
  GD2EG055JKE1: 12444.0 ± 124.6 Å (31 points)
  GD2EG374JKG2: 12411.5 ± 117.7 Å (31 points)
  GD7LB592JKE0: 12400.3 ± 120.7 Å (31 points)
  GH1WJ243JKG6: 12419.8 ± 121.9 Å (31 points)
  WMCTA057ESB3: 12390.3 ± 123.7 Å (31 points)

DMT Tool:
  AANAK056TEG1: 12471.1 ±  93.0 Å (31 points)
  AANAK061TEE1: 12470.9 ±  93.0 Å (31 points)
  AANAK067TEA1: 12506.1 ±  91.5 Å (31 points)
  AANAK091TEC7: 12499.4 ±  90.4 Å (31 points)

TFK Tool:
  AANAK056TEG1: 12459.6 ±  91.3 Å (31 points)
  AANAK061TEE1: 12458.6 ±  92.0 Å (31 points)
  AANAK067TEA1: 12494.2 ±  89.6 Å (31 points)
  AANAK091TEC7: 12487.8 ±  89.1 Å (31 points)

RADIAL SPLINE PLOT FEATURES:
----------------------------------------
• X-axis: Radius from wafer center (0-150 mm)
• Y-axis: Thickness values or delta values
• Raw data points shown as light colored scatter
• Binned averages (5mm bins) with error bars as diamonds
• Spline fits showing smooth radial trends
• Separate plots for each tool and delta analysis
• Zero reference line for corrected delta plots

COORDINATE SYSTEM NOTES:
----------------------------------------
• Each tool uses its own native coordinate system for radius calculation
• TFK plots use TFK coordinates when available
• Radius calculated as sqrt(x² + y²) from wafer center
• Different tool comparisons may show different radial coverage

================================================================================
